Repository: shortlab/2024-PI3TGS

# 2024-PI3TGS
Data repository for PI3TGS paper

File: irradiation_data/processed_data_W_into_W.txt
run_number	dpa	alpha[m^2s^-1]	alpha_err[m2s-1]	SAW_speed[ms-1]	SAW_speed_err[ms-1]
1	0	6.10325E-05	1.68971E-06	2647.95165	0.013660773
2	0	6.12718E-05	1.56593E-06	2648.764459	0.013364189
3	0	5.91921E-05	8.90488E-07	2648.75495	0.013312388
4	0	6.25107E-05	2.06309E-06	2647.907453	0.014081591
5	0	6.01219E-05	9.66598E-07	2647.568912	0.012441871
6	0	6.29726E-05	1.68121E-06	2647.123698	0.013767919
7	0	6.01484E-05	9.56696E-07	2646.978323	0.013728052
8	0	6.21646E-05	1.58116E-06	2647.309539	0.011986087
9	0	6.23913E-05	2.0051E-06	2648.19021	0.013151991
10	0	5.95286E-05	9.33327E-07	2647.540069	0.013126381
11	0	6.30908E-05	1.69319E-06	2647.636986	0.012995932
12	0	6.24233E-05	1.7129E-06	2648.051807	0.014088497
13	0.03459364	6.15454E-05	1.65512E-06	2647.833075	0.012128277
14	0.069187279	5.65047E-05	1.43057E-06	2647.772114	0.013308205
15	0.103780919	5.03168E-05	1.05682E-06	2646.190237	0.011834328
16	0.138374558	4.59438E-05	5.36048E-07	2645.592886	0.011723251
17	0.172968198	4.52399E-05	1.11039E-06	2644.607162	0.012298848
18	0.207561837	4.35494E-05	7.10892E-07	2644.30257	0.012406705
19	0.242155477	4.1779E-05	1.49646E-07	2642.985842	0.012692711
20	0.276749117	4.07872E-05	4.37221E-07	2643.582347	0.013365861
21	0.311342757	4.1434E-05	6.83342E-07	2643.471731	0.012680583
22	0.345936395	3.95486E-05	4.13591E-07	2642.742563	0.013346971
23	0.380530035	3.90222E-05	4.12059E-07	2642.890298	0.012267089
24	0.415123675	3.9277E-05	4.1455E-07	2642.801763	0.014038801
25	0.449717315	3.91149E-05	6.88131E-07	2642.211068	0.012800267
26	0.484310954	3.75152E-05	3.81861E-07	2642.683962	0.01236185
27	0.518904594	3.77705E-05	3.83814E-07	2642.791198	0.012699774
28	0.553498233	3.7454E-05	3.66334E-07	2643.224648	0.011433612
29	0.588091872	3.72858E-05	3.74721E-07	2642.804087	0.012124905
30	0.622685512	3.85775E-05	5.65935E-07	2642.49791	0.013125733
31	0.657279152	3.70071E-05	3.73741E-07	2642.143099	0.013157098
32	0.691872792	3.73077E-05	3.86424E-07	2642.406804	0.013411973
33	0.726466431	3.66914E-05	3.5922E-07	2642.247694	0.014150678
34	0.761060071	3.78648E-05	6.15684E-07	2641.991596	0.014146728
35	0.79565371	3.66577E-05	1.18963E-07	2642.745275	0.013017062
36	0.83024735	3.72101E-05	5.07821E-07	2642.385286	0.012685463
37	0.864840989	3.73747E-05	5.23087E-07	2642.334468	0.012909874
38	0.899434629	3.73653E-05	6.44466E-07	2642.893186	0.013948126
39	0.934028269	3.63675E-05	3.44514E-07	2641.671473	0.013829745
40	0.968621909	3.80165E-05	5.33655E-07	2642.491783	0.014004434
41	1.003215547	3.81611E-05	6.95985E-07	2642.18226	0.015558768
42	1.037809187	3.67411E-05	3.33452E-07	2642.116193	0.012922757
43	1.072402827	3.7643E-05	6.92944E-07	2642.856138	0.014100364
44	1.106996467	3.68018E-05	1.15348E-07	2641.576598	0.014017973
45	1.141590106	3.64517E-05	3.32434E-07	2641.041793	0.013843492
46	1.176183746	3.61059E-05	1.04854E-07	2641.786456	0.013571373
47	1.210777385	3.74363E-05	6.04482E-07	2641.838014	0.013452216
48	1.245371024	3.76541E-05	6.27271E-07	2642.119011	0.014123353
49	1.279964664	3.69716E-05	5.26893E-07	2642.150107	0.01379996
50	1.314558304	3.68408E-05	5.30921E-07	2642.520625	0.015093281
51	1.349151944	3.60979E-05	1.12531E-07	2642.06453	0.014710096
52	1.383745583	3.75989E-05	6.20898E-07	2641.906758	0.014173718
53	1.418339222	3.59782E-05	3.27564E-07	2641.755325	0.013943545
54	1.452932862	3.75134E-05	5.76818E-07	2642.847263	0.012428172
55	1.487526502	3.62431E-05	1.1035E-07	2641.046688	0.014976409
56	1.522120141	3.58968E-05	1.11703E-07	2642.020403	0.013448774
57	1.556713781	3.6427E-05	3.45023E-07	2642.053683	0.015047609
58	1.591307421	3.56144E-05	3.35438E-07	2641.71155	0.012983415
59	1.625901061	3.57446E-05	1.07712E-07	2642.962	0.01251183
60	1.660494699	3.59569E-05	3.28178E-07	2641.556701	0.013832471
61	1.695088339	3.6462E-05	3.596E-07	2641.661542	0.01448321
62	1.729681979	3.73361E-05	6.44705E-07	2642.707909	0.013783485
63	1.764275618	3.68507E-05	5.86198E-07	2641.753916	0.014752815
64	1.798869258	3.55247E-05	3.22497E-07	2641.713276	0.014659001
65	1.833462898	3.66189E-05	4.86194E-07	2641.360613	0.014105113
66	1.868056537	3.55923E-05	3.3692E-07	2640.337207	0.013397392
67	1.902650176	3.71411E-05	5.07678E-07	2641.923591	0.012654744
69	1.971837456	3.61187E-05	3.25423E-07	2641.445873	0.012635578
70	2.006431096	3.67793E-05	6.33261E-07	2641.426081	0.01421418
71	2.041024735	3.55519E-05	3.32731E-07	2641.312929	0.013767233
72	2.075618374	3.58952E-05	1.08747E-07	2643.076173	0.013927869
73	2.110212014	3.66837E-05	5.57955E-07	2641.900806	0.013831464
74	2.144805654	3.66846E-05	5.42733E-07	2642.081293	0.013071956
75	2.179399293	3.65882E-05	5.90697E-07	2641.73511	0.014915363
76	2.213992933	3.58626E-05	1.05982E-07	2640.818271	0.012786513
77	2.248586573	3.58638E-05	3.25365E-07	2642.317846	0.01325797
78	2.283180212	3.60142E-05	5.30507E-07	2641.468377	0.013636955
79	2.317773851	3.67058E-05	5.89283E-07	2642.172259	0.015324942
80	2.352367491	3.59243E-05	3.2141E-07	2642.279882	0.013957313
81	2.386961131	3.63494E-05	5.4356E-07	2641.898834	0.013238125
82	2.42155477	3.57731E-05	3.42713E-07	2641.550679	0.013705618
83	2.45614841	3.61033E-05	5.18423E-07	2641.348674	0.013034511
84	2.49074205	3.60538E-05	4.82906E-07	2641.728278	0.012373083
85	2.525335689	3.68074E-05	6.59925E-07	2642.414094	0.013178401
86	2.559929328	3.66302E-05	4.89464E-07	2642.884523	0.013698014
87	2.594522968	3.56399E-05	1.08134E-07	2642.074355	0.012581201
88	2.629116608	3.70055E-05	5.93194E-07	2641.644004	0.013721618
89	2.663710248	3.61876E-05	5.57341E-07	2641.886402	0.014910044
90	2.698303887	3.55946E-05	3.3003E-07	2641.624458	0.013458005
91	2.732897526	3.50066E-05	1.04851E-07	2641.956062	0.013662619
92	2.767491166	3.55577E-05	3.20597E-07	2642.338483	0.014207235
93	2.802084806	3.66414E-05	6.33435E-07	2642.082843	0.014295509
94	2.836678445	3.5883E-05	3.40625E-07	2642.009803	0.014275405
95	2.871272085	3.60276E-05	4.99953E-07	2641.951659	0.014003096
96	2.905865725	3.69213E-05	5.78728E-07	2641.854284	0.013595108
97	2.940459363	3.60163E-05	5.2501E-07	2641.86168	0.013616685
98	2.975053003	3.52959E-05	3.24969E-07	2641.544304	0.013844052
99	3.009646643	3.67701E-05	6.74891E-07	2641.957998	0.013756058
100	3.044240283	3.59651E-05	5.16065E-07	2642.011	0.013428365
101	3.078833922	3.55716E-05	3.20611E-07	2642.332038	0.013219485
102	3.113427562	3.51346E-05	1.09304E-07	2642.658394	0.014242259
103	3.148021202	3.62087E-05	5.85187E-07	2642.923367	0.014624062
104	3.182614841	3.52391E-05	1.06501E-07	2641.811531	0.013007512
105	3.21720848	3.53711E-05	3.1985E-07	2642.09862	0.012816384
106	3.25180212	3.63573E-05	6.18312E-07	2642.216597	0.014226085
107	3.28639576	3.66449E-05	5.54625E-07	2642.317811	0.014511803
108	3.3209894	3.50974E-05	3.29019E-07	2642.754607	0.013698353
109	3.355583039	3.55828E-05	3.29983E-07	2642.146163	0.013555479
110	3.390176678	3.64562E-05	5.83799E-07	2641.799381	0.0128239
111	3.424770318	3.52254E-05	1.10959E-07	2641.502079	0.01371153
112	3.459363957	3.62867E-05	5.72957E-07	2642.156587	0.014913135
113	3.493957597	3.64404E-05	5.79694E-07	2642.686286	0.013140817
114	3.528551237	3.5553E-05	3.21876E-07	2642.435189	0.014488473
115	3.563144877	3.5785E-05	5.04684E-07	2641.82597	0.01403086
117	3.632332155	3.49292E-05	3.23952E-07	2641.892389	0.013473055
118	3.666925795	3.63383E-05	5.03091E-07	2641.729651	0.01398382
119	3.701519435	3.59814E-05	5.71715E-07	2642.60247	0.013902815
120	3.736113074	3.58684E-05	4.88387E-07	2642.310168	0.012740665
121	3.770706714	3.53666E-05	3.19081E-07	2642.211526	0.013506532
122	3.805300354	3.51342E-05	1.08845E-07	2642.14486	0.013953338
123	3.839893993	3.62502E-05	6.0787E-07	2642.826943	0.013111888
124	3.874487632	3.50767E-05	1.06363E-07	2642.248539	0.013021225
125	3.909081272	3.55832E-05	5.46562E-07	2642.072207	0.01296549
126	3.943674912	3.63119E-05	5.54466E-07	2642.168631	0.014751748
127	3.978268552	3.52587E-05	3.41461E-07	2641.87788	0.014177149
128	4.012862191	3.63099E-05	5.00853E-07	2641.3529	0.012658463
129	4.04745583	3.51631E-05	3.34922E-07	2642.104184	0.014186445
130	4.08204947	3.53167E-05	3.25171E-07	2641.851221	0.013549135
131	4.116643109	3.56628E-05	5.37305E-07	2641.972966	0.013552954
132	4.151236749	3.66249E-05	6.53528E-07	2642.858145	0.014982407
133	4.185830389	3.46604E-05	1.07136E-07	2641.38611	0.014149726
134	4.220424029	3.50712E-05	3.22674E-07	2642.52471	0.013111991
135	4.255017667	3.59918E-05	4.67102E-07	2641.493662	0.013282448
136	4.289611307	3.50108E-05	4.62005E-07	2642.832225	0.012910358
137	4.324204947	3.6095E-05	5.12043E-07	2641.572548	0.012097234
138	4.358798587	3.59747E-05	5.54452E-07	2642.084533	0.012134993
139	4.393392226	3.60407E-05	5.32851E-07	2642.801164	0.013363417
140	4.427985866	3.5954E-05	5.00634E-07	2642.469983	0.013329843
141	4.462579505	3.59189E-05	5.35999E-07	2641.874499	0.012926038
142	4.497173145	3.60631E-05	5.68988E-07	2642.083688	0.013956899
143	4.531766784	3.5784E-05	5.94319E-07	2642.018994	0.01439262
144	4.566360424	3.61007E-05	5.56922E-07	2641.401605	0.012709339
145	4.600954064	3.7519E-05	4.61667E-07	2642.044386	0.012500597
146	4.635547703	3.5768E-05	5.40725E-07	2641.952364	0.013103484
147	4.670141343	3.51764E-05	1.10284E-07	2642.447409	0.014076799
148	4.704734982	3.62355E-05	5.82317E-07	2641.805861	0.01193275
149	4.739328622	3.49927E-05	3.28701E-07	2641.960675	0.013886965
150	4.773922261	3.45115E-05	1.13735E-07	2641.686194	0.015635784
151	4.808515901	3.60878E-05	5.33212E-07	2643.050712	0.01346275
152	4.843109541	3.46899E-05	3.19123E-07	2642.340349	0.013991408
153	4.877703181	3.56671E-05	5.07317E-07	2642.393985	0.013242277
154	4.912296819	3.46218E-05	1.07474E-07	2641.289545	0.012877781
155	4.946890459	3.62507E-05	5.53769E-07	2642.001456	0.013197132
156	4.981484099	3.50558E-05	3.26809E-07	2641.457072	0.012499435
157	5.016077739	3.56745E-05	5.78465E-07	2642.859342	0.01343245
158	5.050671378	3.55549E-05	5.4503E-07	2642.195079	0.014051145
159	5.085265018	3.61391E-05	5.72484E-07	2641.407064	0.013399816
160	5.119858657	3.57399E-05	5.62835E-07	2642.261393	0.01311711
161	5.154452297	3.55404E-05	5.80118E-07	2642.142465	0.014477104
162	5.189045936	3.56459E-05	5.14298E-07	2642.594933	0.013099345
163	5.223639576	3.60701E-05	5.56841E-07	2642.097352	0.013453232
164	5.258233216	3.57008E-05	6.05744E-07	2641.859814	0.01507842
165	5.292826855	3.5856E-05	5.51244E-07	2641.852524	0.012830206
166	5.327420495	3.48653E-05	3.17038E-07	2641.943243	0.013501826
167	5.362014134	3.55985E-05	5.15591E-07	2641.917182	0.013079858
168	5.396607774	3.58293E-05	5.8104E-07	2642.133555	0.011830777
169	5.431201413	3.46331E-05	1.0906E-07	2642.103409	0.013135379
170	5.465795053	3.60017E-05	5.91667E-07	2641.392554	0.013758832
171	5.500388693	3.50487E-05	3.16818E-07	2642.343977	0.013209238
172	5.534982333	3.61498E-05	5.79932E-07	2642.058015	0.012976568
173	5.569575971	3.63683E-05	4.11399E-07	2640.733186	0.012816944
174	5.604169611	3.50186E-05	3.37079E-07	2641.450486	0.013689634
175	5.638763251	3.48777E-05	3.6807E-07	2641.878655	0.012983037
176	5.673356891	3.55188E-05	5.23361E-07	2642.076715	0.013926362
177	5.70795053	3.44135E-05	1.09411E-07	2642.46051	0.013915605
178	5.74254417	3.58164E-05	5.95159E-07	2641.071974	0.012709811
179	5.777137809	3.46773E-05	3.13193E-07	2641.946236	0.014089677
180	5.811731448	3.61868E-05	5.44332E-07	2641.716938	0.013709329
181	5.846325088	3.56675E-05	5.92416E-07	2641.301624	0.014807435
182	5.880918728	3.57448E-05	5.27958E-07	2641.595123	0.013066793
183	5.915512368	3.56846E-05	6.15089E-07	2642.319254	0.015470081
184	5.950106007	3.59664E-05	5.07259E-07	2641.540853	0.012494451
185	5.984699646	3.49319E-05	3.15012E-07	2640.94875	0.012519284
186	6.019293286	3.43734E-05	1.08629E-07	2641.818539	0.013105125
187	6.053886926	3.61385E-05	5.81203E-07	2641.655097	0.013629173
188	6.088480565	3.58547E-05	5.38459E-07	2641.634636	0.013302754
189	6.123074205	3.62697E-05	5.38986E-07	2642.080237	0.014198689
190	6.157667845	3.50464E-05	1.11673E-07	2640.825525	0.014073426
191	6.192261485	3.63147E-05	5.58375E-07	2641.603258	0.013734741
192	6.226855123	3.5674E-05	5.28373E-07	2642.170956	0.013680138
193	6.261448763	3.51317E-05	3.44412E-07	2640.868385	0.013472131
194	6.296042403	3.6011E-05	5.44149E-07	2641.598116	0.014213586
195	6.330636043	3.5614E-05	5.62571E-07	2642.050056	0.014118941
196	6.365229682	3.51163E-05	3.87937E-07	2641.046653	0.013299419
197	6.399823322	3.54531E-05	3.35225E-07	2641.683376	0.01529346
198	6.434416961	3.61077E-05	5.61505E-07	2641.094478	0.013322598
199	6.4690106	3.55189E-05	6.14871E-07	2641.463552	0.014325361
200	6.50360424	3.59884E-05	5.40216E-07	2641.181182	0.014034904
201	6.53819788	3.58601E-05	6.51604E-07	2641.888128	0.01353623
202	6.57279152	3.56848E-05	5.6809E-07	2640.932585	0.013428126
203	6.607385159	3.51239E-05	1.10894E-07	2640.799042	0.013310683
204	6.641978798	3.58398E-05	5.58748E-07	2641.819279	0.015496887
205	6.676572438	3.57793E-05	5.64756E-07	2642.130632	0.013503611
206	6.711166078	3.63325E-05	5.22208E-07	2641.26285	0.014364438
207	6.745759717	3.60366E-05	5.99312E-07	2641.579838	0.013427587
208	6.780353357	3.50087E-05	3.20961E-07	2641.211785	0.012232154
209	6.814946997	3.4963E-05	3.36079E-07	2641.064156	0.013838999
210	6.849540637	3.63763E-05	6.17606E-07	2641.309231	0.01393771
211	6.884134275	3.60685E-05	6.19974E-07	2641.172061	0.013550326
212	6.918727915	3.61032E-05	5.78257E-07	2642.019628	0.013731857
213	6.953321555	3.61013E-05	5.91963E-07	2640.319633	0.013047156
214	6.987915194	3.48157E-05	3.2517E-07	2641.952012	0.014055297
215	7.022508834	3.50963E-05	3.28778E-07	2641.117228	0.014661557
216	7.057102474	3.56047E-05	5.06146E-07	2641.182309	0.014616222
217	7.091696113	3.61148E-05	5.72086E-07	2641.255736	0.013281588
218	7.126289752	3.56369E-05	4.95857E-07	2641.50863	0.014095424
219	7.160883392	3.60584E-05	6.01154E-07	2641.062747	0.013030233
220	7.195477032	3.58229E-05	5.0262E-07	2640.939805	0.012862379
221	7.230070672	3.63959E-05	6.69139E-07	2641.151212	0.013990289
222	7.264664311	3.61734E-05	6.55351E-07	2642.268612	0.012737438
223	7.29925795	3.58748E-05	9.95028E-07	2641.575929	0.013867215
224	7.33385159	3.59982E-05	6.4998E-07	2641.905983	0.013169551
225	7.36844523	3.61703E-05	1.44993E-06	2641.914928	0.013263847
226	7.403038869	3.6635E-05	1.27785E-06	2641.315359	0.014246989
227	7.437632509	3.6239E-05	1.46956E-06	2641.988778	0.013314077
228	7.472226149	3.46818E-05	1.08132E-07	2641.832168	0.01414828
229	7.506819788	3.5147E-05	1.13442E-07	2640.902158	0.013047003
230	7.541413427	3.62562E-05	6.13495E-07	2641.713733	0.013459351
231	7.576007067	3.47358E-05	3.2905E-07	2640.917864	0.013578862
232	7.610600707	3.47735E-05	3.23233E-07	2641.514194	0.013410854
233	7.645194346	3.64507E-05	7.01724E-07	2641.264188	0.013826264
234	7.679787986	3.49101E-05	3.16782E-07	2641.974128	0.01408584
235	7.714381626	3.56509E-05	6.00853E-07	2642.413143	0.015425067
236	7.748975265	3.64639E-05	6.38271E-07	2640.62257	0.013337104
237	7.783568904	3.61282E-05	6.65022E-07	2641.520251	0.013087762
238	7.818162544	3.6261E-05	7.17465E-07	2641.99959	0.013832967
239	7.852756184	3.60735E-05	5.44537E-07	2641.72208	0.013789086
240	7.887349824	3.61225E-05	1.42252E-06	2641.321663	0.014255879
241	7.921943463	3.65774E-05	7.13879E-07	2641.869005	0.013621148
